Repository: thomastiotto/Memristor-Models

# Memristor Models

Python implementations and simulations of HP Labs Ion Drift and Yakopcic memristor models.

## Files

### Frontend

- `simulate.py` runs experiment based on simulation of the HP Labs ion drift memristor model [1] or of the Yakopcic
  memristor model [2]. The latter can be used to match characterisations for devices from literature [3-5]. The model is
  simulated, noise is added to the current measurement, and this noisy measurement is used to regress the model
  parameters to obtain a model capable of reproducing the original data.

    - `-e` selects the experiment to run `[hp_sine/hp_pulsed/oblea_sine/oblea_pulsed/miao/jo]`.

File: raw_data/Scaling device/Radius 32 um/025_AG_2020_03_12_DG01_2C_IV_probestation_2wire_back_grounded_p1V_m2V_10mVsteps.csv
Item,Smu1.Time[1][1],Smu1.V[1][1],Smu1.I[1][1],Smu1.R[1][1],
1,0,1.06356128526386E-06,-5.40302913520918E-10,-1968.45372965527,
2,0.08309588,0.00999961234629154,1.45815013397055E-08,685773.852316741,
3,0.16583108,0.0199998710304499,3.05757374974291E-08,654109.194655778,
4,0.24995614,0.0300001073628664,4.76168970919844E-08,630030.707480024,
5,0.3327153,0.0399991199374199,6.6926261865774E-08,597659.555790541,
6,0.41545316,0.0499968826770782,8.91436897632047E-08,560857.227358286,
7,0.49820164,0.0599964931607246,1.15432399638848E-07,519754.361413561,
8,0.58096606,0.0699994117021561,1.46199496953159E-07,478793.793145426,
9,0.66369556,0.0799976587295532,1.83189825975205E-07,436692.6946062,
10,0.74644198,0.0899971351027489,2.27799176855115E-07,395072.257701743,
11,0.82920074,0.0999966263771057,2.81888759445792E-07,354737.899353292,
12,0.91194128,0.109996117651463,3.47668702715964E-07,316381.994675334,
13,0.9946744,0.119996160268784,4.28337727953476E-07,280143.803447118,
14,1.07743064,0.129993811249733,5.2633873792729E-07,246977.472647455,
15,1.16015678,0.139992952346802,6.46091905309731E-07,216676.530376418,
16,1.24289586,0.149992391467094,7.93412993971288E-07,189047.056963782,
17,1.32565336,0.159993007779121,9.73595206232858E-07,164332.164697261,
18,1.4083761,0.169998109340668,1.19419928523712E-06,142353.21645408,
19,1.4911343,0.179997369647026,1.4642981795987E-06,122923.986490481,
20,1.57386488,0.189996182918549,1.79534981725737E-06,105826.83168052,
21,1.65660308,0.199996262788773,2.20084712054813E-06,90872.4013228881,
22,1.73934124,0.209998100996017,2.69806355390756E-06,77832.8963718741,
23,1.82349962,0.219989210367203,3.30636635226256E-06,66535.0378419692,
24,1.90624416,0.230007454752922,4.0538507164456E-06,56738.0179590313,
25,1.98900284,0.239995330572128,4.96598659083247E-06,48327.8249311375,
26,2.07176778,0.2499760389328,6.08087202635943E-06,41108.5840730082,
27,2.15453412,0.259996742010117,7.45166153137689E-06,34891.1099780018,
28,2.23727356,0.269985407590866,9.12314771994716E-06,29593.4490900066,
29,2.32003528,0.280003786087036,1.11723857116885E-05,25062.1302658837,
30,2.4027892,0.289991229772568,1.36678872877383E-05,21216.9755037946,
31,2.48553528,0.299972146749496,1.67118523677345E-05,17949.6647139279,
32,2.56833516,0.309992074966431,2.04385050892597E-05,15167.062053346,
33,2.65109016,0.319977074861526,2.49620807153406E-05,12818.5257675608,
34,2.73386346,0.330001413822174,3.04885652440134E-05,10823.7764283438,
35,2.81663524,0.339988499879837,3.71751993952785E-05,9145.57300055849,
36,2.89938858,0.350006580352783,4.53069478680845E-05,7725.2297235263,
37,2.98214348,0.359989404678345,5.51086668565404E-05,6532.35552976584,
38,3.06489922,0.369974315166473,6.69327200739644E-05,5527.55535345987,
39,3.1476638,0.379995793104172,8.12042344477959E-05,4679.50711792574,
40,3.23042646,0.389980882406235,9.82487254077569E-05,3969.32256156725,
41,3.31320374,0.399998992681503,0.000118654643301852,3371.11959170383,
42,3.39594912,0.409982144832611,0.000142810851684771,2870.80526441766,
43,3.4786874,0.420001834630966,0.000171448627952486,2449.72409313979,
44,3.56142776,0.42998605966568,0.000204971380298957,2097.78584228945,
45,3.64420806,0.439973622560501,0.000244071969063953,1802.63888658684,
46,3.72696432,0.44998899102211,0.000289490359136835,1554.41788239107,
47,3.80970958,0.459977835416794,0.000341539882356301,1346.77634788471,
48,3.89246928,0.469993323087692,0.000401014141971245,1172.01184172052,
49,3.97520482,0.479976534843445,0.000468044920125976,1025.49245639555,
50,4.05794206,0.489995270967484,0.000543375674169511,901.761514658136,
51,4.14069232,0.499976545572281,0.000626754248514771,797.723424702876,
52,4.22346242,0.509961307048798,0.000718575844075531,709.683342758172,
53,4.3062097,0.519976258277893,0.000819074281025678,634.834068561838,
54,4.38897302,0.529957890510559,0.000927644781768322,571.293991974307,
55,4.7780274,0.539998114109039,0.00106747634708881,505.86424287686,
56,4.8608196,0.549984395503998,0.00118983967695385,462.234035523198,
57,4.94357716,0.559973835945129,0.00132079934701324,423.965863710802,
58,5.02633632,0.569992005825043,0.00145955290645361,390.525073332215,
59,5.10911818,0.579973161220551,0.00160481780767441,361.395018454467,
60,5.1918663,0.589990437030792,0.00175703410059214,335.787698617779,
61,5.2746026,0.599981725215912,0.00191492005251348,313.319464396641,
62,5.35738676,0.60999983549118,0.00207883073017001,293.434105354645,
63,5.44013978,0.6199871301651,0.00224764714948833,275.838282848906,
64,5.52289774,0.629968047142029,0.00242138467729092,260.168511451409,
65,5.60567984,0.63998407125473,0.0026002989616245,246.119419612777,
66,5.68846626,0.649971306324005,0.00278324168175459,233.53031487882,
67,5.77120728,0.659991562366486,0.00297077442519367,222.161452841866,
68,5.85393286,0.669977605342865,0.00316176214255393,211.900065575992,
69,5.93671924,0.679995596408844,0.00335702649317682,202.558900798352,
70,6.01946958,0.689974844455719,0.00355507712811232,194.081540172402,
71,6.10223354,0.699958801269531,0.00375669216737151,186.323172111086,
72,6.1850004,0.709981381893158,0.00396217778325081,179.189683232903,
73,6.26775614,0.719965875148773,0.00417015422135592,172.647301977882,
74,6.35051776,0.729987323284149,0.00438200403004885,166.58755178644,
75,6.43327462,0.739969968795776,0.00459598517045379,161.003558834964,
76,6.51602958,0.74998939037323,0.00481350719928741,155.809342195283,
77,6.59879674,0.759974956512451,0.00503323040902615,150.991489511305,
78,6.68156454,0.769961655139923,0.00525572476908565,146.499614985333,
79,6.76431484,0.779980599880219,0.00548147829249501,142.293840869193,
80,6.8470669,0.789961218833923,0.00570941157639027,138.361231847533,
81,6.929826,0.799982488155365,0.00594081217423081,134.658774708517,
82,7.01258846,0.809962928295136,0.00617415132001042,131.186115518427,
83,7.09534048,0.819953441619873,0.00641033472493291,127.911174190433,
84,7.17811988,0.829969167709351,0.00664921896532178,124.822053843911,
85,7.26088722,0.839950442314148,0.0068900790065527,121.907229440378,
86,7.34362892,0.849970281124115,0.00713377445936203,119.147344223738,
87,7.4263967,0.859953582286835,0.00737937539815903,116.534738495804,
88,7.5091298,0.869975566864014,0.00762866204604506,114.040386323711,
89,7.59188958,0.879962742328644,0.00787922739982605,111.681348649497,
90,7.67465732,0.889946222305298,0.00813163165003061,109.442515427017,
91,7.7573957,0.899966239929199,0.0083874985575676,107.298526938906,
92,7.84016466,0.90994668006897,0.00864521041512489,105.254428333752,
93,7.92294016,0.919963896274567,0.00890553090721369,103.302532533953,
94,8.00570926,0.929952561855316,0.00916797481477261,101.434894907964,
95,8.08845298,0.939968168735504,0.00943326018750668,99.64404140791,
96,8.17121812,0.949954688549042,0.00970022566616535,97.9311947208104,
97,8.25398552,0.959937512874603,0.00996942445635796,96.2881575638409,
98,8.3367393,0.969953536987305,0.0102416016161442,94.7072121472031,
99,8.57217418,0.979975283145905,0.0105388797819614,92.986664941681,
100,8.65496934,0.989993989467621,0.0108239846304059,91.4629892107021,
101,8.73774962,0.99998664855957,0.011111281812191,89.9974157313165,
102,8.8205114,0.989993929862976,0.0108592826873064,91.1656836247754,
103,8.90325028,0.979974627494812,0.0106041328981519,92.4144045446286,
104,8.98602464,0.969986081123352,0.0103508261963725,93.7109813961795,
105,9.06878162,0.95997029542923,0.0100997714325786,95.0487148979114,
106,9.30512052,0.949954509735107,0.00985805504024029,96.3632791516604,
107,9.3878787,0.93996798992157,0.00961113814264536,97.7998626146949,
108,9.47062892,0.929952681064606,0.0093742897734046,99.2024679782073,
109,9.55336322,0.919963717460632,0.00912643782794476,100.802058240483,
110,9.6361151,0.909944832324982,0.00888034608215094,102.467271422442,
111,9.71889522,0.899965107440948,0.00863675773143768,104.201731184966,
112,9.8016507,0.889945507049561,0.0083926860243082,106.038222384581,
113,9.88440904,0.879962086677551,0.00815235637128353,107.939600110858,
114,9.96717232,0.869974911212921,0.00791357923299074,109.934441243237,
115,10.0499315,0.859953701496124,0.00767597649246454,112.031831043299,
116,10.13267174,0.849970698356628,0.00744128739461303,114.22360853472,
117,10.2154679,0.839950025081635,0.00720780296251178,116.533433204302,
118,10.29824568,0.829967558383942,0.00697733275592327,118.951981712404,
119,10.38099296,0.819953322410584,0.00674769654870033,121.516033878037,
120,10.46373132,0.809961199760437,0.0065208631567657,124.210734114251,
121,10.5464813,0.799980103969574,0.0062966332770884,127.04886385562,
122,10.62922216,0.789960503578186,0.0060735484585166,130.065728292736,
123,10.71197692,0.779979169368744,0.00585361197590828,133.247501299865,
124,10.79476184,0.769961297512054,0.00563508085906506,136.637133835166,
125,10.87750416,0.759973168373108,0.00541943171992898,140.231154786662,
126,10.96026724,0.749988436698914,0.00520625989884138,144.055128109493,
127,11.0430295,0.739967703819275,0.00499463267624378,148.152577333428,
128,11.12577874,0.729985654354095,0.00478629162535071,152.515916599755,
129,11.20853092,0.719964504241943,0.00457950215786695,157.214579101168,
130,11.29130448,0.709979772567749,0.00437640259042382,162.229081511213,
131,11.37407664,0.699958145618439,0.00417517405003309,167.647656655868,
132,11.45683176,0.689973115921021,0.00397733086720109,173.476418975061,
133,11.53959168,0.679992496967316,0.00378240062855184,179.778020295979,
134,11.6223226,0.669976055622101,0.00358962779864669,186.642207271374,
135,11.70507522,0.659990429878235,0.00340053508989513,194.084287452122,
136,11.78784348,0.649970293045044,0.00321407429873943,202.226281234371,
137,11.87060238,0.639983236789703,0.00303155253641307,211.107420736614,
138,11.95336202,0.629967331886292,0.00285198539495468,220.887292410662,
139,12.03613192,0.619985222816467,0.00267645972780883,231.643770453455,
140,12.11890232,0.609999597072601,0.0025047657545656,243.53558649575,
141,12.2016446,0.599981606006622,0.00233666901476681,256.767904318061,
142,12.2844237,0.589990139007568,0.00217322213575244,271.481745607793,
143,12.3671813,0.579973459243774,0.0020140518900007,287.963513811738,
144,12.44992988,0.56999146938324,0.00186037668026984,306.38497860582,
145,12.53272488,0.55997109413147,0.00171113887336105,327.250524693863,
146,12.61547302,0.549984514713287,0.00156787037849426,350.784428519835,
147,12.69821368,0.539996922016144,0.00143035058863461,377.527667906661,
148,12.7809905,0.529979884624481,0.00129860907327384,408.113492760669,
149,12.8637377,0.51999568939209,0.00117372744716704,443.029334150083,
150,12.94649646,0.509981215000153,0.00105519709177315,483.30422721615,
151,13.18355328,0.499969691038132,0.000939305289648473,532.276030538741,
152,13.2663283,0.489989399909973,0.000836939609143883,585.453710825313,
153,13.34909716,0.479970782995224,0.00074069487163797,648.000683376973,
154,13.43184942,0.469988495111465,0.00065205100690946,720.784862121569,
155,13.51461358,0.459972739219666,0.00057052873307839,806.22186500196,
156,13.59738664,0.449984073638916,0.000496582535561174,906.161698035557,
157,13.68013712,0.43996986746788,0.000429690320743248,1023.92315169411,
158,13.76288756,0.429982960224152,0.000369959627278149,1162.24292739076,
159,13.84565362,0.419999003410339,0.000316904886858538,1325.31564146507,
160,13.92841088,0.40998050570488,0.000269997050054371,1518.46290773295,
161,14.01115476,0.399996638298035,0.00022909149993211,1746.01256884944,
162,14.09392516,0.389979034662247,0.000193444022443146,2015.97872985124,
163,14.17667416,0.379993855953217,0.00016277510439977,2334.47158491733,
164,14.25942528,0.369972884654999,0.000136394912260585,2712.51235491952,
165,14.3421905,0.359987586736679,0.000113975103886332,3158.47561846222,
166,14.42494954,0.350004941225052,9.4960632850416E-05,3685.78989755036,
167,14.50768808,0.339987605810165,7.88599136285484E-05,4311.2855463119,
168,14.59045902,0.329999715089798,6.53652532491833E-05,5048.54947676534,
169,14.67323444,0.319976031780243,5.40302244189661E-05,5922.16736504841,
170,14.75601464,0.309991478919983,4.46047706645913E-05,6949.73820739905,
171,14.8387794,0.299970954656601,3.67395623470657E-05,8164.79390317395,
172,14.92153242,0.289990335702896,3.0235434678616E-05,9591.07546444476,
173,15.00430032,0.28000345826149,2.48472060775384E-05,11269.0117910122,
174,15.08710498,0.269984543323517,2.03830695681972E-05,13245.5292084545,
175,15.16988438,0.259996682405472,1.6713540389901E-05,15556.0507432986,
176,15.25262952,0.249976009130478,1.36830130941235E-05,18269.0762196111,
177,15.33539248,0.239995688199997,1.12003026515595E-05,21427.6074197496,
178,15.41815132,0.230008289217949,9.16054614208406E-06,25108.5782059738,
179,15.50089114,0.219989791512489,7.48231286706869E-06,29401.3088493951,
180,15.58582306,0.209998607635498,6.10669621892157E-06,34388.2518643744,
181,15.66858004,0.19999635219574,4.98506369694951E-06,40119.1166961663,
182,15.75130058,0.189996317028999,4.06565777666401E-06,46731.9994613262,
183,15.83404696,0.179997622966766,3.31398700836871E-06,54314.5228126193,
184,15.91681022,0.169998109340668,2.7000992304238E-06,62959.948814172,
185,15.9995414,0.159993410110474,2.19817206925654E-06,72784.7525442292,
186,16.08227144,0.149992302060127,1.78866139322054E-06,83857.2927378176,
187,16.16500622,0.139992967247963,1.45406238516443E-06,96277.1396030107,
188,16.24774084,0.129994288086891,1.18111358915485E-06,110060.784399161,
189,16.33045712,0.119995698332787,9.57426891545765E-07,125331.447646152,
190,16.41321078,0.109996072947979,7.75208832237695E-07,141892.182304564,
191,16.4959568,0.0999962612986565,6.26142707460531E-07,159702.029756467,
192,16.57870202,0.0899971351027489,5.04121373978705E-07,178522.752154822,
193,16.66144834,0.0799982026219368,4.03503008783446E-07,198259.24684708,
194,16.74417442,0.0699991881847382,3.20565703759712E-07,218361.438431379,
195,16.82693358,0.0599962696433067,2.51470623879868E-07,238581.623243469,
196,16.90967612,0.049997590482235,1.93600612874434E-07,258251.199414656,
197,16.99242434,0.0399991236627102,1.44570989846216E-07,276674.619889222,
198,17.07516244,0.0299992766231298,1.02346170649525E-07,293115.770064905,
199,17.16008162,0.0199998840689659,6.50651088562881E-08,307382.626733791,
200,17.24282248,0.00999956484884024,3.10991659091542E-08,321538.039896331,
201,17.3255586,3.19019818562083E-07,-5.9846705369182E-10,-533.06162234682,
202,17.408612,-0.0099994670599699,-3.1308449166545E-08,319385.575656521,
203,17.49134622,-0.0199988968670368,-6.2309474913036E-08,320960.767121676,
204,17.57549256,-0.0299967881292105,-9.42992457453329E-08,318102.100309695,
205,17.65823034,-0.0399946160614491,-1.28964515511143E-07,310121.089533294,
206,17.74098562,-0.0499953106045723,-1.66945127944018E-07,299471.516301675,
207,17.82371668,-0.059998381882906,-2.10218502161297E-07,285409.615547876,
208,17.90646222,-0.0699955448508263,-2.5872671471916E-07,270538.529145722,
209,17.98920972,-0.0799981728196144,-3.14679709845223E-07,254220.943762031,
210,18.07196294,-0.0899959802627563,-3.79938796868373E-07,236869.677444219,
211,18.15471424,-0.0999980643391609,-4.56539794413402E-07,219034.716278449,
212,18.23742556,-0.109994530677795,-5.45762247838866E-07,201542.944960661,
213,18.32017446,-0.119995772838593,-6.50979416150221E-07,184331.13223184,
214,18.40293662,-0.129992976784706,-7.73413319166139E-07,168076.982337024,
215,18.48568532,-0.139994829893112,-9.17774627851031E-07,152537.263119716,
216,18.56842344,-0.149991780519485,-1.08673907561752E-06,138020.049048348,
217,18.65116718,-0.159993261098862,-1.28490023598715E-06,124518.041648536,
218,18.7339228,-0.169993907213211,-1.51703022766014E-06,112057.033613238,
219,18.81664874,-0.179991438984871,-1.78859500010731E-06,100632.864887843,
220,18.89938206,-0.18999183177948,-2.10587472793122E-06,90219.9115928063,
221,18.98214764,-0.199989050626755,-2.47631601268949E-06,80760.7145461008,
222,19.06489472,-0.20999002456665,-2.90690059046028E-06,72238.4608733388,
223,19.14901786,-0.219996064901352,-3.40663768838567E-06,64578.6505713213,
224,19.23177592,-0.229985162615776,-3.99112013838021E-06,57624.2144164358,
225,19.31451482,-0.240005657076836,-4.67035215478973E-06,51389.1991700659,
226,19.39725968,-0.249987438321114,-5.45148304809118E-06,45856.7762415855,
227,19.48002882,-0.25997593998909,-6.35778542346088E-06,40890.9585135969,
228,19.5627572,-0.26999631524086,-7.40978657631786E-06,36437.7991808543,
229,19.64548536,-0.279984831809998,-8.61794796946924E-06,32488.573010872,
230,19.72824968,-0.290006697177887,-1.00158467830624E-05,28954.7856970327,
231,19.81099872,-0.299988657236099,-1.16104520202498E-05,25837.8103378653,
232,19.89374804,-0.309978097677231,-1.344969314232E-05,23047.2245275152,
233,19.97649484,-0.319995015859604,-1.55628258653451E-05,20561.4981898732,
234,20.0592251,-0.329989433288574,-1.79789858520962E-05,18354.1739230024,
235,20.1419778,-0.340011239051819,-2.07498833333375E-05,16386.1759408326,
236,20.22473228,-0.349996834993362,-2.38929096667562E-05,14648.5647782085,
237,20.30748516,-0.359981179237366,-2.74717567663174E-05,13103.682531098,
238,20.39021556,-0.36999973654747,-3.15337711072061E-05,11733.4439731161,
239,20.47297142,-0.379988133907318,-3.61509446520358E-05,10511.1536521334,
240,20.55571106,-0.390008866786957,-4.13929083151743E-05,9422.11800672104,
241,20.6384439,-0.39999732375145,-4.72897445433773E-05,8458.43697431153,
242,20.72121806,-0.409981489181519,-5.3946343541611E-05,7599.80125187323,
243,20.8039657,-0.420001238584518,-6.14528762525879E-05,6834.52531754901,
244,20.88669242,-0.429989844560623,-6.98638323228806E-05,6154.68448071092,
245,20.96943794,-0.440009355545044,-7.93265280663036E-05,5546.81222374021,
246,21.0521921,-0.449996829032898,-8.98271464393474E-05,5009.58615374409,
247,21.13491416,-0.459986656904221,-0.000101552010164596,4529.56722529344,
248,21.21766156,-0.470003694295883,-0.000114667214802466,4098.8498334554,
249,21.30039988,-0.479991763830185,-0.000129197826026939,3715.16904417651,
250,21.3831403,-0.490011602640152,-0.000145294863614254,3372.53217664386,
251,21.46591646,-0.499998658895493,-0.000163000178872608,3067.47306876433,
252,21.54867298,-0.5099858045578,-0.000182515461347066,2794.20604037499,
253,21.63141216,-0.520000815391541,-0.000204010211746208,2548.89601329579,
254,21.7141667,-0.529988408088684,-0.000227439362788573,2330.24047196861,
255,21.79691478,-0.540008544921875,-0.000253137695835903,2133.26009442677,
256,21.87965442,-0.549995958805084,-0.000281039247056469,1957.00765841638,
257,21.96239672,-0.559984803199768,-0.000311327428789809,1798.70050440637,
258,22.0451683,-0.570002913475037,-0.000344322150340304,1655.43492601822,
259,22.12789846,-0.579987704753876,-0.000379620672902092,1527.80853666381,
260,22.21065656,-0.590005040168762,-0.000417835952248424,1412.04948256337,
261,22.29341012,-0.599997758865356,-0.000458840833744034,1307.63810615876,
262,22.37615394,-0.609984755516052,-0.000502724025864154,1213.35906806428,
263,22.45889348,-0.620003044605255,-0.000549727352336049,1127.83735786581,
264,22.5416489,-0.629992544651031,-0.000599601480644196,1050.6854385586,
265,22.62439314,-0.640006959438324,-0.000652690418064594,980.567420211438,
266,22.70712998,-0.649994432926178,-0.000708848412614316,916.972403914855,
267,22.78988994,-0.659978628158569,-0.000768076861277223,859.261177404956,
268,22.87262764,-0.669998466968536,-0.000830800738185644,806.449051106673,
269,22.95538102,-0.679985463619232,-0.000896588957402855,758.413828326575,
270,23.03813504,-0.690000414848328,-0.000965938903391361,714.331323053427,
271,23.1208797,-0.699988663196564,-0.00103842304088175,674.088146775118,
272,23.50986386,-0.709982693195343,-0.00108027108944952,657.226413008173,
273,23.59263564,-0.720002472400665,-0.00116146437358111,619.909218722483,
274,23.6753862,-0.729993999004364,-0.0012448790948838,586.397508002577,
275,23.75815068,-0.739981591701508,-0.00133153330534697,555.736449647939,
276,23.84089174,-0.749997675418854,-0.00142185401637107,527.478676983335,
277,23.92363138,-0.759985089302063,-0.00151481572538614,501.70134661649,
278,24.00637278,-0.770004391670227,-0.00161134684458375,477.863840586809,
279,24.08912884,-0.779992401599884,-0.00171062687877566,455.968751150541,
280,24.17187218,-0.78997677564621,-0.00181319285184145,435.682710112122,
281,24.25460278,-0.799995839595795,-0.00191912392619997,416.854705771844,
282,24.33737426,-0.809982359409332,-0.00202769506722689,399.459648790821,
283,24.42010914,-0.820004403591156,-0.00213986891321838,383.203101145978,
284,24.50283084,-0.829993069171906,-0.00225468818098307,368.118782975134,
285,24.58557952,-0.839976727962494,-0.00237203808501363,354.116037710106,
286,24.66832568,-0.849999904632568,-0.00249338313005865,340.902244178004,
287,24.75105286,-0.859979808330536,-0.00261703901924193,328.607942796223,
288,24.83382796,-0.870004594326019,-0.0027440486010164,317.051452369964,
289,24.91656028,-0.87999415397644,-0.00287335808388889,306.259828494968,
290,24.99930768,-0.889978885650635,-0.00300548295490444,296.1184272226,
291,25.08207776,-0.899999618530273,-0.00314075662754476,286.555032834185,
292,25.16482192,-0.909981727600098,-0.00327839190140367,277.569538654144,
293,25.2475709,-0.920003175735474,-0.00341859227046371,269.117549841848,
294,25.3303457,-0.929989814758301,-0.00356141105294228,261.129591876227,
295,25.413082,-0.939976632595062,-0.00370680261403322,253.581517676851,
296,25.49581016,-0.949997782707214,-0.00385541701689363,246.405973347247,
297,25.57856842,-0.959984719753265,-0.00400563003495336,239.658858001459,
298,25.6613113,-0.970000088214874,-0.00415959348902106,233.195885793916,
299,25.74404728,-0.979987144470215,-0.00431517651304603,227.102446796193,
300,25.82680302,-0.989974796772003,-0.00447284197434783,221.330152607582,
301,25.90954654,-1.00000035762787,-0.00463370932266116,215.809902605967,
302,25.99228542,-1.00998473167419,-0.00479597505182028,210.590072041943,
303,26.07503712,-1.02000200748444,-0.00496143149212003,205.586232341301,
304,26.15777714,-1.02999031543732,-0.00512852845713496,200.835449007671,
305,26.24052992,-1.0399751663208,-0.00529799237847328,196.296085767585,
306,26.32330014,-1.04999840259552,-0.0054704979993403,191.938357846423,
307,26.40606434,-1.05998194217682,-0.00564396101981401,187.808161405719,
308,26.48879016,-1.07000291347504,-0.00582007924094796,183.846794721777,
309,26.57155276,-1.07998466491699,-0.00599721446633339,180.081047789722,
310,26.65429448,-1.08997166156769,-0.00617729546502233,176.448037452544,
311,26.73705112,-1.09999680519104,-0.00635967496782541,172.964311974448,
312,26.8198269,-1.10997974872589,-0.00654280371963978,169.648945053024,
313,26.90256936,-1.12000036239624,-0.00672923773527145,166.437924540209,
314,26.985305,-1.12998354434967,-0.00691691460087895,163.365258869335,
315,27.06807088,-1.13997554779053,-0.00710610672831535,160.421956969507,
316,27.1508277,-1.14999556541443,-0.00729767233133316,157.583886094314,
317,27.23356702,-1.15998208522797,-0.00749119929969311,154.845978437056,
318,27.31630094,-1.17000138759613,-0.00768679846078157,152.209192626233,
319,27.39905794,-1.17998802661896,-0.0078835915774107,149.676453305882,
320,27.48177904,-1.18996942043304,-0.00808078702539206,147.259099478038,
321,27.56453072,-1.1999933719635,-0.00828173849731684,144.896312815513,
322,27.64728914,-1.20998013019562,-0.00848281942307949,142.638911645765,
323,27.73003796,-1.21999871730804,-0.00868675485253334,140.443553204711,
324,27.81278562,-1.22998595237732,-0.00889179855585098,138.328139650438,
325,27.89555334,-1.23996806144714,-0.00909813959151506,136.288089336807,
326,27.97830586,-1.24998915195465,-0.00930709019303322,134.305043362567,
327,28.06105126,-1.25997388362885,-0.00951613020151854,132.404018960122,
328,28.14382412,-1.26999974250793,-0.00972838141024113,130.545842001116,
329,28.22658182,-1.27998411655426,-0.00994009245187044,128.76984019534,
330,28.30934082,-1.28997337818146,-0.0101538170129061,127.043197306178,
331,28.39210682,-1.29999005794525,-0.0103696500882506,125.364891474806,
332,28.62751442,-1.30998110771179,-0.0105017712339759,124.739063394723,
333,28.7102854,-1.32000529766083,-0.0107248332351446,123.079330812833,
334,28.79303042,-1.3299868106842,-0.0109470831230283,121.492346019228,
335,28.8758019,-1.33997511863708,-0.0111691113561392,119.971506766343,
336,28.95855956,-1.34999120235443,-0.0113934138789773,118.488735395226,
337,29.0412972,-1.35997939109802,-0.011618422344327,117.053705812482,
338,29.1240466,-1.36999785900116,-0.0118451146408916,115.659316143017,
339,29.20679328,-1.37998473644257,-0.0120719745755196,114.313091682698,
340,29.28953424,-1.38997185230255,-0.0123006328940392,113.000027256819,
341,29.3722965,-1.39999389648438,-0.0125308008864522,111.724215329125,
342,29.4550425,-1.4099805355072,-0.0127610377967358,110.491055505523,
343,29.53778598,-1.41996920108795,-0.0129926186054945,109.290455157935,
344,29.62054674,-1.42999172210693,-0.0132249686866999,108.128174514701,
345,29.70330638,-1.4399745464325,-0.0134584093466401,106.99440842851,
346,29.7860413,-1.44999539852142,-0.0136942630633712,105.883419342207,
347,29.8687777,-1.45997822284698,-0.0139296306297183,104.810978959642,
348,29.95155112,-1.46996855735779,-0.0141666186973453,103.762837749932,
349,30.0342868,-1.47998356819153,-0.0144054237753153,102.737940325476,
350,30.11700958,-1.4899719953537,-0.0146432975307107,101.751124856191,
351,30.19976136,-1.49999237060547,-0.0148809626698494,100.799417610571,
352,30.28251606,-1.50997912883759,-0.0151183744892478,99.877082017745,
353,30.36525788,-1.51996517181396,-0.0153451878577471,99.0515845035162,
354,30.44803098,-1.5299825668335,-0.0156007129698992,98.0713233930734,
355,30.5307612,-1.53997337818146,-0.0158455818891525,97.1862938801688,
356,30.61351218,-1.54999303817749,-0.0160924941301346,96.3177631536304,
357,30.69626978,-1.55997931957245,-0.0163365360349417,95.4902138516917,
358,30.77900218,-1.56996631622314,-0.0166024416685104,94.5623750752802,
359,30.86174552,-1.57998239994049,-0.0168525446206331,93.7533432195199,
360,30.94450022,-1.58996760845184,-0.0171032957732677,92.9626447165197,
361,31.02723636,-1.59999203681946,-0.0173540990799665,92.1967789538829,
362,31.10997268,-1.60998058319092,-0.0176054984331131,91.4476002657672,
363,31.19273262,-1.61996650695801,-0.0178562868386507,90.7224733560799,
364,31.27548184,-1.62998163700104,-0.0181097369641066,90.0058151165672,
365,31.35821936,-1.63996684551239,-0.0183642581105232,89.3021017044323,
366,31.44096836,-1.64999115467072,-0.0186187904328108,88.619674872275,
367,31.52372128,-1.65997552871704,-0.0188742112368345,87.9493986735439,
368,31.6064632,-1.66996419429779,-0.0191304013133049,87.2937356069136,
369,31.68923314,-1.67998385429382,-0.0193882342427969,86.6496573775391,
370,31.77196392,-1.68996834754944,-0.0196443535387516,86.0281985974091,
371,31.85471858,-1.69999289512634,-0.019904961809516,85.4054838886266,
372,31.93746674,-1.70997989177704,-0.0201635509729385,84.8054935399027,
373,32.02019816,-1.71997034549713,-0.0204242989420891,84.2119648940668,
374,32.10293578,-1.72998666763306,-0.0206859167665243,83.6311335465038,
375,32.18570746,-1.73996913433075,-0.0209470875561237,83.064966891881,
376,32.26846274,-1.74999153614044,-0.0212104059755802,82.5062725416584,
377,32.35120456,-1.75998020172119,-0.0214730687439442,81.9622114895683,
378,32.43398086,-1.7699648141861,-0.0217368863523006,81.4267869601647,
379,32.5167332,-1.77998375892639,-0.0220017768442631,80.9018185906435,
380,32.59947824,-1.78996670246124,-0.0222682114690542,80.3821494577026,
381,32.68223352,-1.79998970031738,-0.0225344877690077,79.8771074261097,
382,32.76499674,-1.80997753143311,-0.0228001531213522,79.3844463148834,
383,32.84772662,-1.81997120380402,-0.0230666995048523,78.9003733898371,
384,32.93046496,-1.82998895645142,-0.0233340263366699,78.4257688770818,
385,33.01322186,-1.83997142314911,-0.0236006397753954,77.9627773085776,
386,33.0959666,-1.84999322891235,-0.0238685887306929,77.5074408372301,
387,33.1787292,-1.85997807979584,-0.0241352580487728,77.0647687311721,
388,33.26151092,-1.86997246742249,-0.0244026910513639,76.6297644586197,
389,33.34424826,-1.87999022006989,-0.0246718171983957,76.1999087846732,
390,33.42697204,-1.8899735212326,-0.0249389372766018,75.7840440541071,
391,33.50974232,-1.89999508857727,-0.0252076238393784,75.3738274057063,
392,33.59249762,-1.90997874736786,-0.0254742112010717,74.976953448808,
393,33.67523844,-1.91997146606445,-0.0257421676069498,74.584685150838,
394,33.75801516,-1.92999064922333,-0.0260109733790159,74.1990936325485,
395,33.84076162,-1.9399745464325,-0.026276420801878,73.82948237356,
396,33.92352606,-1.95000100135803,-0.0265420991927385,73.4682282361268,
397,34.00629482,-1.95998096466064,-0.0268056020140648,73.1183341315092,
398,34.08902938,-1.96997153759003,-0.0270694419741631,72.7747376347951,
399,34.17178584,-1.97999250888824,-0.02733432687819,72.4361173301133,
400,34.2545544,-1.98997354507446,-0.0275974255055189,72.1072168371832,
401,34.33728534,-1.9999988079071,-0.0278586391359568,71.7909729239334,
402,34.42003378,-1.98997402191162,-0.0272932220250368,72.9109234551408,
403,34.50280312,-1.97999262809753,-0.0267421007156372,74.0402801242818,
404,34.58555916,-1.9699718952179,-0.0262029338628054,75.1813482235376,
405,34.66829146,-1.95998013019562,-0.0256814956665039,76.3187687994355,
406,34.75105232,-1.95000052452087,-0.0251750741153955,77.4575882312248,
407,34.833813,-1.9399745464325,-0.0246803518384695,78.604006909198,
408,34.91657688,-1.92998921871185,-0.0241991430521011,79.7544447981714,
409,34.9993309,-1.91997158527374,-0.0237277541309595,80.9167009518445,
410,35.08207474,-1.9099782705307,-0.0232681669294834,82.0854636430574,
411,35.16483468,-1.89999425411224,-0.0228185690939426,83.2652672606282,
412,35.24757366,-1.88997137546539,-0.0223764255642891,84.4626131209101,
413,35.33031432,-1.87998843193054,-0.0219471007585526,85.6599900193164,
414,35.41307234,-1.86997222900391,-0.0215237773954868,86.8793704118129,
415,35.49581016,-1.85997807979584,-0.0211097281426191,88.1099968331978,
416,35.578571,-1.84999287128448,-0.0207041669636965,89.3536491725717,
417,35.661296,-1.83997249603271,-0.020303500816226,90.6234108436245,
418,35.74403778,-1.82999098300934,-0.019911602139473,91.9057627905062,
419,35.8267844,-1.81997156143188,-0.0195254143327475,93.2103939212947,
420,35.90952612,-1.80997824668884,-0.019146541133523,94.5329098382066,
421,35.99225456,-1.79998993873596,-0.0187739040702581,95.8772310756359,
422,36.07500502,-1.78996789455414,-0.0184054709970951,97.251947251806,
423,36.15775938,-1.77998423576355,-0.0180449225008488,98.6418332181712,
424,36.24050724,-1.76996564865112,-0.0176876019686461,100.068152358282,
425,36.32328676,-1.75997936725616,-0.017336567863822,101.518327103769,
426,36.40603686,-1.74999010562897,-0.0169913973659277,102.9927126028,
427,36.48877656,-1.73996806144714,-0.0166494473814964,104.506054860468,
428,36.571526,-1.72998523712158,-0.016313549131155,106.045914547051,
429,36.6542538,-1.71997010707855,-0.015981724485755,107.62105857923,
430,36.73698204,-1.7099803686142,-0.0156539864838123,109.236095890492,
431,36.81974246,-1.69999194145203,-0.015331813134253,110.880032685374,
432,36.90247474,-1.68996727466583,-0.0150119457393885,112.574832337136,
433,36.98521898,-1.67998290061951,-0.014698438346386,114.296693364883,
434,37.0679772,-1.66996419429779,-0.0143864136189222,116.079256340949,
435,37.150728,-1.65997505187988,-0.0140801966190338,117.894309063547,
436,37.23346434,-1.64999306201935,-0.013778168708086,119.75416305151,
437,37.316233,-1.63996613025665,-0.0134776895865798,121.680063910184,
438,37.39897572,-1.62998282909393,-0.0131829539313912,123.643216655155,
439,37.48170718,-1.61996734142303,-0.012890599668026,125.670440719777,
440,37.56445288,-1.60997998714447,-0.0126020899042487,127.75499931973,
441,37.64724548,-1.5999927520752,-0.0123172458261251,129.898580791623,
442,37.72997866,-1.58996880054474,-0.0120351379737258,132.110558600644,
443,37.81272378,-1.57998323440552,-0.0117571512237191,134.384869628795,
444,37.89547676,-1.56996619701385,-0.0114819724112749,136.733144862132,
445,37.9782245,-1.55998003482819,-0.0112102096900344,139.157078945184,
446,38.06096478,-1.54999351501465,-0.0109419245272875,141.656388796066,
447,38.14372702,-1.53997302055359,-0.0106764854863286,144.239695967886,
448,38.2264827,-1.52998197078705,-0.0104146786034107,146.906306862508,
449,38.30923112,-1.51996469497681,-0.0101556126028299,149.667455270326,
450,38.54558826,-1.50997495651245,-0.00989435706287622,152.609709445185,
451,38.62838366,-1.49998867511749,-0.00964105501770973,155.583457657087,
452,38.71113882,-1.4899685382843,-0.00939094088971615,158.660197714154,
453,38.793881,-1.47997987270355,-0.00914531666785479,161.829264797969,
454,38.8766522,-1.46996581554413,-0.00890204031020403,165.126843321432,
455,38.95939644,-1.45997536182404,-0.00866215769201517,168.546384599977,
456,39.04216106,-1.44999253749847,-0.00842555798590183,172.094541385234,
457,39.12489496,-1.43997085094452,-0.00819111801683903,175.796618725829,
458,39.20766538,-1.42998921871185,-0.00796138774603605,179.615572602131,
459,39.29041126,-1.41996586322784,-0.00773375621065497,183.606235385533,
460,39.37317788,-1.40997731685638,-0.00750980479642749,187.751526847559,
461,39.45594438,-1.39999139308929,-0.00728882616385818,192.073642808383,
462,39.53867732,-1.3899689912796,-0.00707037094980478,196.590674117032,
463,39.62142752,-1.37998127937317,-0.00685591110959649,201.283426420386,
464,39.70417486,-1.36999404430389,-0.00664422055706382,206.193342400017,
465,39.78692938,-1.35997629165649,-0.00643514562398195,211.335744538282,
466,39.8696881,-1.3499892950058,-0.00623025465756655,216.682843512064,
467,39.95245468,-1.339972615242,-0.00602755136787891,222.307954500857,
468,40.03519538,-1.32998514175415,-0.00582916010171175,228.16068156433,
469,40.11791932,-1.32000291347504,-0.0056340997107327,234.28817047034,
470,40.20067566,-1.30997788906097,-0.00544117437675595,240.752785769382,
471,40.28340812,-1.29999184608459,-0.0052522704936564,247.510452413809,
472,40.36614226,-1.28997457027435,-0.0050661051645875,254.628462766897,
473,40.44891968,-1.27998638153076,-0.00488389655947685,262.083024475004,
474,40.53167536,-1.27000200748444,-0.00470469892024994,269.943311785181,
475,40.61442022,-1.25997650623322,-0.00452858349308372,278.227509365239,
476,40.69716432,-1.24999153614044,-0.00435627857223153,286.940220974006,
477,40.77991804,-1.23996901512146,-0.00418665586039424,296.1717075558,
478,40.86265834,-1.22998714447021,-0.00402144761756063,305.856811139148,
479,40.94541776,-1.21999907493591,-0.0038588410243392,316.156863483338,
480,41.02815768,-1.2099814414978,-0.0036998966243118,327.031148261572,
481,41.11091146,-1.19999432563782,-0.00354458251968026,338.543204728681,
482,41.19366274,-1.18997204303741,-0.00339246285147965,350.769365836504,
483,41.27638786,-1.17999005317688,-0.00324460747651756,363.677289692794,
484,41.35911542,-1.17000269889832,-0.00310000660829246,377.419420903355,
485,41.44188326,-1.1599817276001,-0.00295843416824937,392.093134959467,
486,41.52463304,-1.14999747276306,-0.00282105384394526,407.648182692884,
487,41.60736284,-1.13997685909271,-0.00268664117902517,424.313029961948,
488,41.69012674,-1.12998569011688,-0.00255689304322004,441.937019271571,
489,41.77285648,-1.1200031042099,-0.00243026996031404,460.855428614677,
490,41.85560298,-1.10998177528381,-0.00230681477114558,481.175077066369,
491,41.93836238,-1.09999680519104,-0.00218731095083058,502.899144162993,
492,42.02110866,-1.08997368812561,-0.00207132683135569,526.220040036955,
493,42.10383818,-1.07998609542847,-0.00195951480418444,551.149750500591,
494,42.18662976,-1.07000482082367,-0.0018513057148084,577.973055592499,
495,42.26937602,-1.05998313426971,-0.00174669653642923,606.850195304468,
496,42.35211232,-1.04999983310699,-0.00164612312801182,637.862268769152,
497,42.43484794,-1.03997504711151,-0.00154870946425945,671.510745631558,
498,42.51760636,-1.02999114990234,-0.00145542423706502,707.691354638566,
499,42.60034646,-1.02000296115875,-0.00136546907015145,746.998217283399,
500,42.68308852,-1.00998532772064,-0.00127921567764133,789.53482620139,
501,42.76584392,-1.00000143051147,-0.00119687768165022,835.508461593753,
502,42.84857698,-0.989975571632385,-0.00111787358764559,885.588122461523,
503,42.93132602,-0.979986667633057,-0.00104267639108002,939.87614567351,
504,43.16836668,-0.969994783401489,-0.000975293398369104,994.567157968592,
505,43.25115614,-0.959979772567749,-0.000905805442016572,1059.80791021808,
506,43.33388896,-0.949993968009949,-0.000840716063976288,1129.98193886865,
507,43.41662982,-0.939972043037415,-0.000778845860622823,1206.87813925819,
508,43.49940232,-0.92998594045639,-0.000720754032954574,1290.29585397409,
509,43.58215576,-0.919999301433563,-0.000665882776957005,1381.62351283185,
510,43.66490372,-0.909978866577148,-0.000614082557149231,1481.85102472469,
511,43.74765068,-0.899996399879456,-0.00056551827583462,1591.45413744798,
512,43.8303954,-0.889975547790527,-0.000519967696163803,1711.5977672393,
513,43.91312464,-0.879990994930267,-0.000477433233754709,1843.17079900303,
514,43.99590288,-0.870001554489136,-0.000437642447650433,1987.92772309886,
515,44.07863638,-0.859977424144745,-0.000400527467718348,2147.11222939018,
516,44.16138958,-0.84999692440033,-0.000366051477612928,2322.06937107119,
517,44.24413588,-0.839973926544189,-0.000333951582433656,2515.25661421611,
518,44.3268674,-0.829991161823273,-0.000304389541270211,2726.7400790439,
519,44.40963118,-0.820002734661102,-0.00027696494362317,2960.67337596621,
520,44.49238924,-0.809981644153595,-0.000251644232776016,3218.75703336522,
521,44.57513364,-0.799995005130768,-0.000228414864977822,3502.37715574442,
522,44.65788274,-0.789974868297577,-0.00020692237012554,3817.73545227759,
523,44.7406744,-0.779990255832672,-0.000187312922207639,4164.10275724621,
524,44.82341448,-0.770002901554108,-0.000169293329236098,4548.33574972264,
525,44.90615874,-0.75998330116272,-0.000152837455971166,4972.49379305354,
526,44.98891474,-0.74999737739563,-0.000137808572617359,5442.31293562614,
527,45.0716646,-0.739980578422546,-0.000124095182400197,5963.00810482852,
528,45.15439896,-0.729993164539337,-0.000111699417175259,6535.33548338894,
529,45.23711492,-0.720002174377441,-0.000100357145129237,7174.39872816471,
530,45.3198697,-0.709981977939606,-9.00824015843682E-05,7881.47257902155,
531,45.40261386,-0.699995160102844,-8.07791511761025E-05,8665.54240681263,
532,45.48534736,-0.690007269382477,-7.24161000107415E-05,9528.36826727935,
533,45.56809984,-0.679991722106934,-6.47905544610694E-05,10495.2292469656,
534,45.65084614,-0.670004844665527,-5.79344014113303E-05,11564.8876719816,
535,45.73357324,-0.659984946250916,-5.17426269652788E-05,12755.1495731709,
536,45.81628924,-0.650000154972076,-4.61939562228508E-05,14071.1081734658,
537,45.89905236,-0.640012085437775,-4.11816836276557E-05,15541.183095486,
538,45.98180632,-0.629997909069061,-3.66994281648658E-05,17166.4230363183,
539,46.06454502,-0.620008111000061,-3.26783701893874E-05,18973.042639728,
540,46.14731568,-0.609988927841187,-2.90525840682676E-05,20996.0300401451,
541,46.23004832,-0.600001573562622,-2.58259115071269E-05,23232.5419916756,
542,46.31279048,-0.590008437633514,-2.2925834855414E-05,25735.5268130697,
543,46.39555124,-0.579990684986115,-2.0335532099125E-05,28521.0478958193,
544,46.47830816,-0.570005536079407,-1.80250535777304E-05,31622.9593227749,
545,46.56105686,-0.559987545013428,-1.59586270456202E-05,35089.9575140528,
546,46.64381594,-0.549999058246613,-1.41315422297339E-05,38919.9599948384,
547,46.72653592,-0.540011048316956,-1.24983171190252E-05,43206.700804138,
548,46.80929642,-0.529990017414093,-1.10393493741867E-05,48009.1715054664,
549,46.89206834,-0.520002365112305,-9.74847353063524E-06,53341.9271723067,
550,46.9748328,-0.50998717546463,-8.59480223880382E-06,59336.69691225,
551,47.0575746,-0.499999344348907,-7.58072519602138E-06,65956.6639628784,
552,47.14031874,-0.490012437105179,-6.67721587888082E-06,73385.7413020037,
553,47.22306664,-0.479992479085922,-5.87316526434734E-06,81726.3702759541,
554,47.30579102,-0.470004737377167,-5.16660065841279E-06,90969.8210586214,
555,47.38853224,-0.459987372159958,-4.53913480669144E-06,101338.116568351,
556,47.47128742,-0.449997961521149,-3.98583006244735E-06,112899.434865731,
557,47.55401716,-0.440010964870453,-3.49702440871624E-06,125824.390522908,
558,47.63673718,-0.429990977048874,-3.06446463582688E-06,140315.202865068,
559,47.71951276,-0.420001268386841,-2.68419285021082E-06,156472.09117402,
560,47.80223728,-0.409982413053513,-2.34911408369953E-06,174526.395247627,
561,47.88497352,-0.399996906518936,-2.05480887416343E-06,194663.80136293,
562,47.9677115,-0.390008360147476,-1.79534231392608E-06,217233.425136959,
563,48.0504359,-0.37998840212822,-1.56757403146912E-06,242405.394896786,
564,48.13316394,-0.369999498128891,-1.368830339743E-06,270303.402391241,
565,48.21593408,-0.359981596469879,-1.19207220450335E-06,301979.691423019,
566,48.29867684,-0.349996775388718,-1.03823083463794E-06,337108.823695041,
567,48.38141454,-0.340011596679688,-9.03873456081783E-07,376171.680219054,
568,48.46417262,-0.329988986253738,-7.85278530202049E-07,420219.035109534,
569,48.54690514,-0.319995582103729,-6.82445943311905E-07,468895.134097791,
570,48.6296539,-0.309977829456329,-5.91944001371303E-07,523660.732667671,
571,48.71241386,-0.299989283084869,-5.14237854076782E-07,583366.783885336,
572,48.79515136,-0.290006011724472,-4.4572152546607E-07,650643.94505342,
573,48.87789392,-0.279984712600708,-3.85871572916585E-07,725590.409483813,
574,48.96062982,-0.269996732473373,-3.33815449948816E-07,808820.360216319,
575,49.04337314,-0.25997605919838,-2.89087864757676E-07,899297.72533448,
576,49.1261208,-0.249988198280334,-2.50060281814513E-07,999711.735371747,
577,49.20887282,-0.240005642175674,-2.16325688029428E-07,1109464.36533707,
578,49.29160848,-0.229984924197197,-1.86778791544384E-07,1231322.47668786,
579,49.374342,-0.219996839761734,-1.61186946456837E-07,1364855.18584251,
580,49.4592902,-0.209989458322525,-1.39026781198481E-07,1510424.51326507,
581,49.54204022,-0.199988126754761,-1.19832876066539E-07,1668891.9879025,
582,49.62477414,-0.189991921186447,-1.03489000480295E-07,1835865.84375818,
583,49.70750328,-0.179991111159325,-8.90645210915864E-08,2020906.96669482,
584,49.79027082,-0.16999389231205,-7.66175602961994E-08,2218732.77685772,
585,49.87300732,-0.159993097186089,-6.62645120996785E-08,2414461.25711178,
586,49.95573504,-0.149991318583488,-5.67257707473345E-08,2644147.7410959,
587,50.03850348,-0.139994755387306,-4.89318985330556E-08,2861012.13286735,
588,50.12124538,-0.129993051290512,-4.17778238670508E-08,3111532.36952188,
589,50.20397792,-0.11999523639679,-3.60196743542929E-08,3331380.37885921,
590,50.28672628,-0.109994567930698,-3.05523322197132E-08,3600202.01206528,
591,50.3694677,-0.0999975129961967,-2.59574299832366E-08,3852365.70264374,
592,50.4522106,-0.0899955257773399,-2.24094698353383E-08,4015959.6116559,
593,50.53496754,-0.079996794462204,-1.86288602321838E-08,4294239.87646861,
594,50.61771324,-0.069995179772377,-1.58370241365446E-08,4419717.94504373,
595,50.70045494,-0.0599968582391739,-1.32196751323477E-08,4538451.78784806,
596,50.78321334,-0.0499944761395454,-1.06023332335781E-08,4715422.07155032,
597,50.8659225,-0.0399942621588707,-8.56662207837644E-09,4668615.21296974,
598,50.9486473,-0.0299958549439907,-6.41458308692222E-09,4676197.11796157,
599,51.0335942,-0.019998949021101,-4.78604400555582E-09,4178596.97860811,
600,51.11633682,-0.00999934691935778,-2.45961095934888E-09,4065418.10254613,
601,51.19907434,9.8083182820119E-07,-4.23982626784891E-10,-2313.37740331237,
